Repository: easyscience/deps-pycrysfml

# CrysFML for Python

`crysfml` provides Python access to the CrysFML2008 crystallographic Fortran
library.

CrysFML2008 is a crystallographic Fortran 2008 library. This package makes
selected CrysFML functionality available from Python and provides pre-built
binary wheels for common platforms.

Upstream CrysFML2008: [code.ill.fr/scientific-software/CrysFML2008](https://code.ill.fr/scientific-software/CrysFML2008)

This first public beta releases are mainly intended to establish packaging,
binary wheel distribution, and early use from Python. Expect API and packaging
details to continue changing between beta releases.

# CrysFML 2008

This project intends to be an upgrade of the full CrysFML library existing in 
the SVN and GIT repositories. Contrary to CrysFML that is mostly written in 
Fortran 95, the new project is totally based in the latest standard of Fortran 
(currently Fortran 2023) and cannot be compiled with a pure Fortran 95 compiler. 
The CrysFML2008 modules use from the beginning the submodule and some object-oriented
capabilities of Fortran2008. In the Src directory there are the main modules in 
*.f90 files. Subdirectories with the same name as the corresponding module contains 
all submodules of the ancestor module. For the moment only gfortran and
intel fortran (ifort and ifx) are supported for the three platforms: Windows, Linux and 
MacOS. Presently the project is operational up to a certain point. The project will be 
progressively updated up to contain the whole set of procedures (or equivalent) 
as the existing CrysFML in the GitLAB (https://code.ill.fr/scientific-software/crysfml) repository.

### Unix systems
The environnement variable `CRYSFML08` needs to be set to the root directory of the project.
- Create a build birectory `mkdir build && cd build`
- Run the cmake configuration `cmake -DCMAKE_Fortran_COMPILER=ifort -DPYTHON_API=ON ..`
- Build and install the project `make -j4 && make install`

File: repo/CFML/Testing/nFP/Examples/Bauxite/b8p.pcr
COMM  Bauxite / 8 phases /Delphes Comptage long
! Current global Chi2 (Bragg contrib.) =      2.220    
! Files => DAT-file: b8phases.dat,  PCR-file: b8p
!Job Npr Nph Nba Nex Nsc Nor Dum Iwg Ilo Ias Res Ste Nre Cry Uni Cor Opt Aut
   0   7   8  -5   2   0   1   1   1   0   0   1   0   0   0   0   0   0   1
!
!  Resolution file for Pattern#   1
rx_cukalpha.irf
!Ipr Ppl Ioc Mat Pcr Ls1 Ls2 Ls3 NLI Prf Ins Rpa Sym Hkl Fou Sho Ana
   3   0   1   0   1   0   4   0   0   3   0   0   0   0   0   1   1
!
! Lambda1  Lambda2    Ratio    Bkpos    Wdt    Cthm     muR   AsyLim   Rpolarz  2nd-muR -> Patt# 1
 1.540560 1.544400  0.50000   50.000  25.000  0.7998  0.9000  180.00    0.0000  0.8000
!
!NCY  Eps  R_at  R_an  R_pr  R_gl     Thmin       Step       Thmax    PSD    Sent0
 25  0.10  1.00  1.00  1.00  1.00      5.0000   0.020000   100.0000   0.000   0.000
!
! Excluded regions (LowT  HighT) for Pattern#  1
        0.00       10.00
      100.00      160.00
! 
!
      82    !Number of refined parameters
!
!  Zero    Code    SyCos    Code   SySin    Code  Lambda     Code MORE ->Patt# 1
 -0.03154   91.0  0.00000    0.0  0.00000    0.0 0.000000    0.00   0
!
!   Background coefficients/codes  for Pattern#  1  (Chebychev polynomials, up to 24 coefficients)
    -198.636     478.919    -491.513     474.450    -428.964     386.094
       11.00      101.00      371.00      351.00      331.00      421.00
    -328.164     274.331    -219.504     169.066    -120.163      83.627
      431.00      441.00      451.00      461.00      471.00      481.00
     -50.419      27.118      -9.233       1.647       0.864       0.000
      541.00      261.00      271.00      811.00      821.00        0.00
       0.000       0.000       0.000       0.000       0.000       0.000
        0.00        0.00        0.00        0.00        0.00        0.00
!-------------------------------------------------------------------------------
!  Data for PHASE number:   1  ==> Current R_Bragg for Pattern#  1:   2.3486
!-------------------------------------------------------------------------------
Boehmite AlOOH   VARY xyz
!
!Nat Dis Ang Pr1 Pr2 Pr3 Jbt Irf Isy Str Furth       ATZ    Nvk Npr More
   4   0   0 0.0 2.0 0.0   0   0   0   1   0        239.953   0   7   0
!
!
C m c m                  <--Space group symbol
!Atom   Typ       X        Y        Z     Biso       Occ     In Fin N_t Spc /Codes
Al     Al      0.00000 -0.31800  0.25000  0.99633   0.25000   0   0   0    0  
                  0.00   691.00     0.00   521.00      0.00
O1     O       0.00000  0.29029  0.25000  0.57189   0.25000   0   0   0    0  
                  0.00   721.00     0.00   511.00      0.00
O2     O       0.00000  0.07965  0.25000  0.57189   0.25000   0   0   0    0  
                  0.00   751.00     0.00   511.00      0.00
H      H       0.50000  0.43151  0.49121  2.00000   0.25000   0   0   0    0  
                  0.00   661.00   651.00     0.00      0.00
!-------> Profile Parameters for Pattern #   1  ----> Phase #   1
!  Scale          Shape1      Bov      Str1      Str2      Str3   Strain-Model
 0.2237990E-01   0.00000   0.00000   0.00000   0.00000   0.00000       3
      21.00000     0.000     0.000     0.000     0.000     0.000
!       U            V            W             X            Y         GauSiz      LorSiz    Size-Model
     0.000000     0.000000     0.000000     0.000000     0.124033     0.000000     0.000000       0
         0.00         0.00         0.00         0.00       281.00         0.00         0.00
!     a          b         c        alpha      beta       gamma      # Cell Info
   2.871095  12.230081   3.696378  90.000000  90.000000  90.000000   
  111.00000  121.00000  131.00000    0.00000    0.00000    0.00000
!  Pref1    Pref2      Asy1     Asy2     Asy3     Asy4      S_L      D_L
  1.00000  0.00000  0.00000  0.00000  0.00000  0.00000  0.00000  0.00000
     0.00     0.00     0.00     0.00     0.00     0.00     0.00     0.00
!      S_400        S_040        S_004        S_220        S_202        S_022
     1.766952     0.016380     0.000000     1.743214     0.000000     0.000000
       561.00       571.00         0.00       581.00         0.00         0.00
!  Lorentzian strain coeff.+ code 
       0.68567     591.00000
!-------------------------------------------------------------------------------
!  Data for PHASE number:   2  ==> Current R_Bragg for Pattern#  1:   3.8974
!-------------------------------------------------------------------------------
Diaspore AlOOH VARY xyz
!
!Nat Dis Ang Pr1 Pr2 Pr3 Jbt Irf Isy Str Furth       ATZ    Nvk Npr More
   4   0   0 1.0 1.0 0.0   0   0   0   1   0        239.953   0   7   0
!
!
P b n m                  <--Space group symbol
!Atom   Typ       X        Y        Z     Biso       Occ     In Fin N_t Spc /Codes
Al     Al     -0.04517  0.14474  0.25000  0.99633   0.50000   0   0   0    0  
                641.00   671.00     0.00   521.00      0.00
O1     O       0.27357 -0.19664  0.25000  0.57189   0.50000   0   0   0    0  
                761.00   741.00     0.00   511.00      0.00
O2     O      -0.19963 -0.05627  0.25000  0.57189   0.50000   0   0   0    0  
                731.00   711.00     0.00   511.00      0.00
H      H      -0.48010 -0.12038  0.25000  2.00000   0.50000   0   0   0    0  
                701.00   681.00     0.00     0.00      0.00
!-------> Profile Parameters for Pattern #   1  ----> Phase #   2
!  Scale          Shape1      Bov      Str1      Str2      Str3   Strain-Model
 0.1593960E-01   0.00000   0.00000   0.00000   0.00000   0.00000       3
      31.00000     0.000     0.000     0.000     0.000     0.000
!       U            V            W             X            Y         GauSiz      LorSiz    Size-Model
     0.000000     0.000000     0.000000     0.000000     0.035521     0.000000     0.000000       0
         0.00         0.00         0.00         0.00       291.00         0.00         0.00
!     a          b         c        alpha      beta       gamma      # Cell Info
   4.405717   9.433335   2.848147  90.000000  90.000000  90.000000   
  141.00000  151.00000  161.00000    0.00000    0.00000    0.00000
!  Pref1    Pref2      Asy1     Asy2     Asy3     Asy4      S_L      D_L
  1.00000  0.00000  0.00000  0.00000  0.00000  0.00000  0.00000  0.00000
     0.00     0.00     0.00     0.00     0.00     0.00     0.00     0.00
!      S_400        S_040        S_004        S_220        S_202        S_022
     0.531814     0.033389     3.773055     0.000000     6.417284     0.000000
       601.00       611.00       621.00         0.00       771.00         0.00
!  Lorentzian strain coeff.+ code 
       0.29995     391.00000
!-------------------------------------------------------------------------------
!  Data for PHASE number:   3  ==> Current R_Bragg for Pattern#  1:   2.7731
!-------------------------------------------------------------------------------
Hematite Fe2O3
!
!Nat Dis Ang Pr1 Pr2 Pr3 Jbt Irf Isy Str Furth       ATZ    Nvk Npr More
   2   0   0 1.0 1.0 0.0   0   0   0   1   0        958.137   0   7   0
!
!
R -3 c                   <--Space group symbol
!Atom   Typ       X        Y        Z     Biso       Occ     In Fin N_t Spc /Codes
Fe     Fe      0.00000  0.00000  0.35428  0.23290   0.33333   0   0   0    0  
                  0.00     0.00   631.00     0.00      0.00
O      O       0.32167  0.00000  0.25000  0.23290   0.50000   0   0   0    0  
                501.00     0.00     0.00     0.00      0.00
!-------> Profile Parameters for Pattern #   1  ----> Phase #   3
!  Scale          Shape1      Bov      Str1      Str2      Str3   Strain-Model
 0.6277682E-03   0.00000   0.00000   0.00000   0.00000   0.00000       7
      41.00000     0.000     0.000     0.000     0.000     0.000
!       U            V            W             X            Y         GauSiz      LorSiz    Size-Model
     0.000000     0.000000     0.000000     0.000000     0.038322     0.000000     0.000000       0
         0.00         0.00         0.00         0.00       301.00         0.00         0.00
!     a          b         c        alpha      beta       gamma      # Cell Info
   5.034050   5.034050  13.757443  90.000000  90.000000 120.000000   
  171.00000  171.00000  181.00000    0.00000    0.00000  171.00000
!  Pref1    Pref2      Asy1     Asy2     Asy3     Asy4      S_L      D_L
  1.00000  0.00000  0.00000  0.00000  0.00000  0.00000  0.00000  0.00000
     0.00     0.00     0.00     0.00     0.00     0.00     0.00     0.00
!       S_400         S_004         S_112         S_211
      5.048363      0.267364      0.615842      0.000000
        411.00        791.00        801.00          0.00
!  Lorentzian strain coeff.+ code 
       0.88646       0.00000
!-------------------------------------------------------------------------------
!  Data for PHASE number:   4  ==> Current R_Bragg for Pattern#  1:   5.3279
!-------------------------------------------------------------------------------
Calcite CaCO3
!
!Nat Dis Ang Pr1 Pr2 Pr3 Jbt Irf Isy Str Furth       ATZ    Nvk Npr More
   3   0   0 0.0 0.0 1.0   0   0   0   0   0        600.553   0   7   0
!
!
R -3 c                   <--Space group symbol
!Atom   Typ       X        Y        Z     Biso       Occ     In Fin N_t Spc /Codes
Ca     Ca      0.00000  0.00000  0.00000  2.87948   0.16667   0   0   0    0  
                  0.00     0.00     0.00   491.00      0.00
C      C       0.00000  0.00000  0.25000  2.87948   0.16667   0   0   0    0  
                  0.00     0.00     0.00   491.00      0.00
O      O       0.23584  0.00000  0.25000  2.87948   0.50000   0   0   0    0  
                781.00     0.00     0.00   491.00      0.00
!-------> Profile Parameters for Pattern #   1  ----> Phase #   4
!  Scale          Shape1      Bov      Str1      Str2      Str3   Strain-Model
 0.4484403E-03   0.00000   0.00000   0.00000   0.00000   0.00000       0
      51.00000     0.000     0.000     0.000     0.000     0.000
!       U            V            W             X            Y         GauSiz      LorSiz    Size-Model
     0.000000     0.000000     0.000000     0.403925     0.000032     0.000000     0.000000       0
         0.00         0.00         0.00       381.00       300.00         0.00         0.00
!     a          b         c        alpha      beta       gamma      # Cell Info
   4.987777   4.987777  17.064564  90.000000  90.000000 120.000000   
  191.00000  191.00000  201.00000    0.00000    0.00000  191.00000
!  Pref1    Pref2      Asy1     Asy2     Asy3     Asy4      S_L      D_L
  1.00000  0.00000  0.00000  0.00000  0.00000  0.00000  0.00000  0.00000
     0.00     0.00     0.00     0.00     0.00     0.00     0.00     0.00
!-------------------------------------------------------------------------------
!  Data for PHASE number:   5  ==> Current R_Bragg for Pattern#  1:   7.1178
!-------------------------------------------------------------------------------
Anatase TiO2
!
!Nat Dis Ang Pr1 Pr2 Pr3 Jbt Irf Isy Str Furth       ATZ    Nvk Npr More
   2   0   0 0.0 0.0 1.0   0   0   0   0   0        159.732   0   7   0
!
!
I 41/a m d               <--Space group symbol
!Atom   Typ       X        Y        Z     Biso       Occ     In Fin N_t Spc /Codes
Ti     Ti      0.00000  0.00000  0.00000  2.93201   0.12500   0   0   0    0  
                  0.00     0.00     0.00   531.00      0.00
O      O       0.00000  0.00000  0.20640  2.93201   0.25000   0   0   0    0  
                  0.00     0.00     0.00   531.00      0.00
!-------> Profile Parameters for Pattern #   1  ----> Phase #   5
!  Scale          Shape1      Bov      Str1      Str2      Str3   Strain-Model
 0.1382384E-02   0.00000   0.00000   0.00000   0.00000   0.00000       0
      61.00000     0.000     0.000     0.000     0.000     0.000
!       U            V            W             X            Y         GauSiz      LorSiz    Size-Model
     0.000000     0.000000     0.000000     0.403925     0.000000     0.000000     0.000000       0
         0.00         0.00         0.00       381.00         0.00         0.00         0.00
!     a          b         c        alpha      beta       gamma      # Cell Info
   3.787149   3.787149   9.504769  90.000000  90.000000  90.000000   
  211.00000  211.00000  221.00000    0.00000    0.00000    0.00000
!  Pref1    Pref2      Asy1     Asy2     Asy3     Asy4      S_L      D_L
  1.00000  0.00000  0.00000  0.00000  0.00000  0.00000  0.00000  0.00000
     0.00     0.00     0.00     0.00     0.00     0.00     0.00     0.00
!-------------------------------------------------------------------------------
!  Data for PHASE number:   6  ==> Current R_Bragg for Pattern#  1:   4.6087
!-------------------------------------------------------------------------------
Rutile TiO2
!
!Nat Dis Ang Pr1 Pr2 Pr3 Jbt Irf Isy Str Furth       ATZ    Nvk Npr More
   2   0   0 0.0 0.0 1.0   0   0   0   0   0        159.732   0   7   0
!
!
P 42/m n m               <--Space group symbol
!Atom   Typ       X        Y        Z     Biso       Occ     In Fin N_t Spc /Codes
Ti     Ti      0.00000  0.00000  0.00000  2.93201   0.12500   0   0   0    0  
                  0.00     0.00     0.00   531.00      0.00
O      O       0.30560  0.30560  0.00000  2.93201   0.25000   0   0   0    0  
                  0.00     0.00     0.00   531.00      0.00
!-------> Profile Parameters for Pattern #   1  ----> Phase #   6
!  Scale          Shape1      Bov      Str1      Str2      Str3   Strain-Model
 0.1155349E-02   0.00000   0.00000   0.00000   0.00000   0.00000       0
      71.00000     0.000     0.000     0.000     0.000     0.000
!       U            V            W             X            Y         GauSiz      LorSiz    Size-Model
     0.000000     0.000000     0.000000     0.403925     0.038322     0.000000     0.000000       0
         0.00         0.00         0.00       381.00       301.00         0.00         0.00
!     a          b         c        alpha      beta       gamma      # Cell Info
   4.594737   4.594737   2.994361  90.000000  90.000000  90.000000   
  231.00000  231.00000  241.00000    0.00000    0.00000    0.00000
!  Pref1    Pref2      Asy1     Asy2     Asy3     Asy4      S_L      D_L
  1.00000  0.00000  0.00000  0.00000  0.00000  0.00000  0.00000  0.00000
     0.00     0.00     0.00     0.00     0.00     0.00     0.00     0.00
!-------------------------------------------------------------------------------
!  Data for PHASE number:   7  ==> Current R_Bragg for Pattern#  1:   3.9117
!-------------------------------------------------------------------------------
Goethite FeOOH
!
!Nat Dis Ang Pr1 Pr2 Pr3 Jbt Irf Isy Str Furth       ATZ    Nvk Npr More
   4   0   0 1.0 1.0 0.0   0   0   0   0   0        355.415   0   7   0
!
!
P n m a                  <--Space group symbol
!Atom   Typ       X        Y        Z     Biso       Occ     In Fin N_t Spc /Codes
Fe     Fe      0.14500  0.25000 -0.04500  0.40082   0.50000   0   0   0    0  
                  0.00     0.00     0.00   551.00      0.00
O1     O      -0.19900  0.25000  0.28800  0.40082   0.50000   0   0   0    0  
                  0.00     0.00     0.00   551.00      0.00
O2     O      -0.05300  0.25000 -0.19800  0.40082   0.50000   0   0   0    0  
                  0.00     0.00     0.00   551.00      0.00
H      H       0.08000  0.25000 -0.38000  0.40082   0.50000   0   0   0    0  
                  0.00     0.00     0.00   551.00      0.00
!-------> Profile Parameters for Pattern #   1  ----> Phase #   7
!  Scale          Shape1      Bov      Str1      Str2      Str3   Strain-Model
 0.1134293E-02   0.00000   0.00000   0.00000   0.00000   0.00000       0
     341.00000     0.000     0.000     0.000     0.000     0.000
!       U            V            W             X            Y         GauSiz      LorSiz    Size-Model
     0.000000     0.000000     0.000000     0.403925     0.208063     0.000000     0.000000       0
         0.00         0.00         0.00       381.00       401.00         0.00         0.00
!     a          b         c        alpha      beta       gamma      # Cell Info
   9.948482   3.016345   4.607073  90.000000  90.000000  90.000000   
  311.00000  321.00000  251.00000    0.00000    0.00000    0.00000
!  Pref1    Pref2      Asy1     Asy2     Asy3     Asy4      S_L      D_L
  1.00000  0.00000  0.00000  0.00000  0.00000  0.00000  0.00000  0.00000
     0.00     0.00     0.00     0.00     0.00     0.00     0.00     0.00
!-------------------------------------------------------------------------------
!  Data for PHASE number:   8  ==> Current R_Bragg for Pattern#  1:  16.8293
!-------------------------------------------------------------------------------
Al2Si2O5(OH)4 Kaolinite Brindley/Robinson
!
!Nat Dis Ang Pr1 Pr2 Pr3 Jbt Irf Isy Str Furth       ATZ    Nvk Npr More
  26   0   0 0.0 0.0 1.0   0   0   0   0   0       1016.518   0   7   0
!
!
C 1                      <--Space group symbol
!Atom   Typ       X        Y        Z     Biso       Occ     In Fin N_t Spc /Codes
Al1    Al      0.36700  0.49000  0.44300  0.50000   1.00000   0   0   0    0  
                  0.00     0.00     0.00     0.00      0.00
Al2    Al      0.33900  0.82400  0.42500  0.50000   1.00000   0   0   0    0  
                  0.00     0.00     0.00     0.00      0.00
Al3    Al      0.84600 -0.00600  0.44200  0.50000   1.00000   0   0   0    0  
                  0.00     0.00     0.00     0.00      0.00
Al4    Al      0.84700  0.31400  0.45700  0.50000   1.00000   0   0   0    0  
                  0.00     0.00     0.00     0.00      0.00
Si1    Si      0.04700  0.32200  0.07000  0.50000   1.00000   0   0   0    0  
                  0.00     0.00     0.00     0.00      0.00
Si2    Si      0.06100  0.66200  0.05400  0.50000   1.00000   0   0   0    0  
                  0.00     0.00     0.00     0.00      0.00
Si3    Si      0.54400  0.83100  0.04800  0.50000   1.00000   0   0   0    0  
                  0.00     0.00     0.00     0.00      0.00
Si4    Si      0.57900  0.15600  0.06400  0.50000   1.00000   0   0   0    0  
                  0.00     0.00     0.00     0.00      0.00
O1     O       0.11000  0.34200  0.30700  1.50000   1.00000   0   0   0    0  
                  0.00     0.00     0.00     0.00      0.00
O2     O       0.17000  0.65200  0.27800  1.50000   1.00000   0   0   0    0  
                  0.00     0.00     0.00     0.00      0.00
O3     O       0.03900  0.47400 -0.02800  1.50000   1.00000   0   0   0    0  
                  0.00     0.00     0.00     0.00      0.00
O4     O       0.26700  0.22800 -0.01100  1.50000   1.00000   0   0   0    0  
                  0.00     0.00     0.00     0.00      0.00
O5     O       0.25200  0.75400 -0.03400  1.50000   1.00000   0   0   0    0  
                  0.00     0.00     0.00     0.00      0.00
O6     O       0.61200  0.83600  0.29500  1.50000   1.00000   0   0   0    0  
                  0.00     0.00     0.00     0.00      0.00
O7     O       0.67900  0.16700  0.27900  1.50000   1.00000   0   0   0    0  
                  0.00     0.00     0.00     0.00      0.00
O8     O       0.56300  0.00400 -0.02600  1.50000   1.00000   0   0   0    0  
                  0.00     0.00     0.00     0.00      0.00
O9     O       0.74900  0.71400  0.00000  1.50000   1.00000   0   0   0    0  
                  0.00     0.00     0.00     0.00      0.00
O10    O       0.75100  0.26300 -0.02000  1.50000   1.00000   0   0   0    0  
                  0.00     0.00     0.00     0.00      0.00
OH1    O       0.12700 -0.03900  0.30700  1.50000   1.00000   0   0   0    0  
                  0.00     0.00     0.00     0.00      0.00
OH2    O       0.02200  0.15800  0.58200  1.50000   1.00000   0   0   0    0  
                  0.00     0.00     0.00     0.00      0.00
OH3    O       0.09500  0.46200  0.58500  1.50000   1.00000   0   0   0    0  
                  0.00     0.00     0.00     0.00      0.00
OH4    O       0.10100  0.84100  0.59000  1.50000   1.00000   0   0   0    0  
                  0.00     0.00     0.00     0.00      0.00
OH5    O       0.60800  0.46800  0.27000  1.50000   1.00000   0   0   0    0  
                  0.00     0.00     0.00     0.00      0.00
OH6    O       0.51300  0.66400  0.55800  1.50000   1.00000   0   0   0    0  
                  0.00     0.00     0.00     0.00      0.00
OH7    O       0.59700 -0.03300  0.57000  1.50000   1.00000   0   0   0    0  
                  0.00     0.00     0.00     0.00      0.00
OH8    O       0.57700  0.35100  0.55700  1.50000   1.00000   0   0   0    0  
                  0.00     0.00     0.00     0.00      0.00
!-------> Profile Parameters for Pattern #   1  ----> Phase #   8
!  Scale          Shape1      Bov      Str1      Str2      Str3   Strain-Model
 0.2418122E-04   0.00000   0.00000   0.00000   0.00000   0.00000       0
      81.00000     0.000     0.000     0.000     0.000     0.000
!       U            V            W             X            Y         GauSiz      LorSiz    Size-Model
     0.000000     0.000000     0.000000     0.403925     0.035521     0.000000     0.000000       0
         0.00         0.00         0.00       381.00       291.00         0.00         0.00
!     a          b         c        alpha      beta       gamma      # Cell Info
   5.281013   9.070213   7.373946  91.709206 105.152267  89.817574   
  361.00000    0.00000    0.00000    0.00000    0.00000    0.00000
!  Pref1    Pref2      Asy1     Asy2     Asy3     Asy4      S_L      D_L
  1.00000  0.00000  0.00000  0.00000  0.00000  0.00000  0.00000  0.00000
     0.00     0.00     0.00     0.00     0.00     0.00     0.00     0.00
!  2Th1/TOF1    2Th2/TOF2  Pattern to plot
      10.000     100.000       1
