Repository: easyscience/deps-pycrysfml

# CrysFML for Python

`crysfml` provides Python access to the CrysFML2008 crystallographic Fortran
library.

CrysFML2008 is a crystallographic Fortran 2008 library. This package makes
selected CrysFML functionality available from Python and provides pre-built
binary wheels for common platforms.

Upstream CrysFML2008: [code.ill.fr/scientific-software/CrysFML2008](https://code.ill.fr/scientific-software/CrysFML2008)

This first public beta releases are mainly intended to establish packaging,
binary wheel distribution, and early use from Python. Expect API and packaging
details to continue changing between beta releases.

# CrysFML 2008

This project intends to be an upgrade of the full CrysFML library existing in 
the SVN and GIT repositories. Contrary to CrysFML that is mostly written in 
Fortran 95, the new project is totally based in the latest standard of Fortran 
(currently Fortran 2023) and cannot be compiled with a pure Fortran 95 compiler. 
The CrysFML2008 modules use from the beginning the submodule and some object-oriented
capabilities of Fortran2008. In the Src directory there are the main modules in 
*.f90 files. Subdirectories with the same name as the corresponding module contains 
all submodules of the ancestor module. For the moment only gfortran and
intel fortran (ifort and ifx) are supported for the three platforms: Windows, Linux and 
MacOS. Presently the project is operational up to a certain point. The project will be 
progressively updated up to contain the whole set of procedures (or equivalent) 
as the existing CrysFML in the GitLAB (https://code.ill.fr/scientific-software/crysfml) repository.

### Unix systems
The environnement variable `CRYSFML08` needs to be set to the root directory of the project.
- Create a build birectory `mkdir build && cd build`
- Run the cmake configuration `cmake -DCMAKE_Fortran_COMPILER=ifort -DPYTHON_API=ON ..`
- Build and install the project `make -j4 && make install`

File: repo/CFML/Testing/nFP/Examples/Rutana/rutana_tch.pcr
COMM Rutile/Anatase Mixture
! Current global Chi2 (Bragg contrib.) =      1.798    
! Files => DAT-file: rutana.dat,  PCR-file: rutana_tch
!Job Npr Nph Nba Nex Nsc Nor Dum Iwg Ilo Ias Res Ste Nre Cry Uni Cor Opt Aut
   0   7   2  -5   0   0   1   0   0   0   0   1   0   0   0   0   0   0   1
!
!  Resolution file for Pattern#   1
rut_cukalpha.irf
!Ipr Ppl Ioc Mat Pcr Ls1 Ls2 Ls3 NLI Prf Ins Rpa Sym Hkl Fou Sho Ana
   0   0   1   0   1   0   4   0   0   1   0   0   0   0   0   0   0
!
! Lambda1  Lambda2    Ratio    Bkpos    Wdt    Cthm     muR   AsyLim   Rpolarz  2nd-muR -> Patt# 1
 1.540560 1.544400  0.49544   40.000  15.000  0.7998  0.0000  180.00    0.0000  0.0000
!
VARY ratio
!
!NCY  Eps  R_at  R_an  R_pr  R_gl     Thmin       Step       Thmax    PSD    Sent0
 20  0.10  1.00  1.00  1.00  1.00     20.0000   0.010000    99.0000   0.000   0.000
!
!
      32    !Number of refined parameters
!
!  Zero    Code    SyCos    Code   SySin    Code  Lambda     Code MORE ->Patt# 1
  0.03185   31.0  0.00000    0.0  0.00000    0.0 0.000000    0.00   0
!
!   Background coefficients/codes  for Pattern#  1  (Chebychev polynomials, up to 24 coefficients)
      54.589     -17.524       6.794      -1.126      -0.312       0.986
       41.00       51.00       61.00       81.00       91.00      101.00
      -1.067       0.232       0.865      -0.208       0.465      -0.678
      241.00      251.00      261.00      271.00      201.00      281.00
       0.699      -1.257       0.000       0.000       0.000       0.000
      301.00      311.00        0.00        0.00        0.00        0.00
       0.000       0.000       0.000       0.000       0.000       0.000
        0.00        0.00        0.00        0.00        0.00        0.00
!-------------------------------------------------------------------------------
!  Data for PHASE number:   1  ==> Current R_Bragg for Pattern#  1:   3.5428
!-------------------------------------------------------------------------------
Name: Rutile             VARY xyz b
!
!Nat Dis Ang Pr1 Pr2 Pr3 Jbt Irf Isy Str Furth       ATZ    Nvk Npr More
   2   0   0 0.0 0.0 1.0   0   0   0   0   0        159.732   0   7   0
!
!
P 42/m n m               <--Space group symbol
!Atom   Typ       X        Y        Z     Biso       Occ     In Fin N_t Spc /Codes
Ti     TI+4    0.00000  0.00000  0.00000  0.84449   0.12500   0   0   0    0  # conn Ti   O   0 2.2
                  0.00     0.00     0.00   161.00      0.00
O      O-2     0.30541  0.30541  0.00000  1.52025   0.25000   0   0   0    0  # color yellow
                171.00   171.00     0.00   181.00      0.00
!-------> Profile Parameters for Pattern #   1  ----> Phase #   1
!  Scale          Shape1      Bov      Str1      Str2      Str3   Strain-Model
 0.5706184E-02   0.00000   0.00000   0.00000   0.00000   0.00000       0
      11.00000     0.000     0.000     0.000     0.000     0.000
!       U            V            W             X            Y         GauSiz      LorSiz    Size-Model
     0.000000     0.000000     0.000000     0.058420     0.004482     0.000000     0.000000       0
         0.00         0.00         0.00       141.00       151.00         0.00         0.00
!     a          b         c        alpha      beta       gamma      # Cell Info
   4.594355   4.594355   2.960119  90.000000  90.000000  90.000000   
  111.00000  111.00000  121.00000    0.00000    0.00000    0.00000
!  Pref1    Pref2      Asy1     Asy2     Asy3     Asy4      S_L      D_L
  1.00000  0.00000  0.00000  0.00000  0.00000  0.00000  0.00000  0.00000
     0.00     0.00     0.00     0.00     0.00     0.00     0.00     0.00
!-------------------------------------------------------------------------------
!  Data for PHASE number:   2  ==> Current R_Bragg for Pattern#  1:   6.4794
!-------------------------------------------------------------------------------
Name: Anatase                VARY xyz b
!
!Nat Dis Ang Pr1 Pr2 Pr3 Jbt Irf Isy Str Furth       ATZ    Nvk Npr More
   2   0   0 0.0 0.0 1.0   0   0   0   0   0        319.463   0   7   0
!
!
I 41/a m d               <--Space group symbol
!Atom   Typ       X        Y        Z     Biso       Occ     In Fin N_t Spc /Codes
Ti     TI+4    0.00000  0.25000  0.37500  0.51368   0.12500   0   0   0    0  # conn Ti   O   0 2.2
                  0.00     0.00     0.00   211.00      0.00
O      O-2     0.00000  0.25000  0.16710  0.98423   0.25000   0   0   0    0  # color yellow
                  0.00     0.00   231.00   221.00      0.00
!-------> Profile Parameters for Pattern #   1  ----> Phase #   2
!  Scale          Shape1      Bov      Str1      Str2      Str3   Strain-Model
 0.3660544E-03   0.00000   0.00000   0.00000   0.00000   0.00000       0
      21.00000     0.000     0.000     0.000     0.000     0.000
!       U            V            W             X            Y         GauSiz      LorSiz    Size-Model
     0.000000     0.000000     0.000000     0.147704     0.000000     0.001979     0.000000       0
         0.00         0.00         0.00       191.00         0.00       291.00         0.00
!     a          b         c        alpha      beta       gamma      # Cell Info
   3.783144   3.783145   9.531285  90.000000  90.000000  90.000000   # multiple box -0.15 1.15 -1.25 1.25 -0.15 1.15
  131.00000  131.00000   71.00000    0.00000    0.00000    0.00000
!  Pref1    Pref2      Asy1     Asy2     Asy3     Asy4      S_L      D_L
  1.00000  0.00000  0.00000  0.00000  0.00000  0.00000  0.00000  0.00000
     0.00     0.00     0.00     0.00     0.00     0.00     0.00     0.00
!  2Th1/TOF1    2Th2/TOF2  Pattern to plot
      20.000      99.000       1
