Repository: easyscience/deps-pycrysfml

# CrysFML for Python

`crysfml` provides Python access to the CrysFML2008 crystallographic Fortran
library.

CrysFML2008 is a crystallographic Fortran 2008 library. This package makes
selected CrysFML functionality available from Python and provides pre-built
binary wheels for common platforms.

Upstream CrysFML2008: [code.ill.fr/scientific-software/CrysFML2008](https://code.ill.fr/scientific-software/CrysFML2008)

This first public beta releases are mainly intended to establish packaging,
binary wheel distribution, and early use from Python. Expect API and packaging
details to continue changing between beta releases.

File: tests/functional_tests/pyCFML/cfml_py_utilities/powder_pattern_from_dict/desired/pbso4_cw/pbso4.pcr
COMM PbSO4 D1A(ILL),Rietveld Round Robin, R.J. Hill,JApC 25,589(1992)
! Current global Chi2 (Bragg contrib.) =      4.884    
! Files => DAT-file: pbso4.dat,  PCR-file: pbso4
!Job Npr Nph Nba Nex Nsc Nor Dum Iwg Ilo Ias Res Ste Nre Cry Uni Cor Opt Aut
   1   7   1   8   2   0   0   0   0   0   0   0   0   0   0   0   0   1   1
!
!Ipr Ppl Ioc Mat Pcr Ls1 Ls2 Ls3 NLI Prf Ins Rpa Sym Hkl Fou Sho Ana
   2   0   1   0   1   0   4   0   0   1   6   1   1   0   0   1   1
!
! Lambda1  Lambda2    Ratio    Bkpos    Wdt    Cthm     muR   AsyLim   Rpolarz  2nd-muR -> Patt# 1
 1.912000 1.912000  1.00000   70.000  6.0000  0.0000  0.0000  160.00    0.0000  0.0000
!
!NCY  Eps  R_at  R_an  R_pr  R_gl     Thmin       Step       Thmax    PSD    Sent0
500  0.05  0.20  0.20  0.20  0.20     10.0000   0.050000   155.4500   0.000   0.000
!
!2Theta/TOF/E(Kev)   Background  for Pattern#  1
        11.0000       210.0827        261.00
        15.0000       196.5946        271.00
        20.0000       196.5710        281.00
        30.0000       189.9992        291.00
        50.0000       211.9796        301.00
        70.0000       203.9442        311.00
       120.0000       251.5242        321.00
       153.0000       226.8392        331.00
! 
! Excluded regions (LowT  HighT) for Pattern#  1
        0.00       10.00
      155.45      180.00
! 
!
      34    !Number of refined parameters
!
!  Zero    Code    SyCos    Code   SySin    Code  Lambda     Code MORE ->Patt# 1
 -0.13676   81.0  0.00000    0.0  0.00000    0.0 0.000000    0.00   0
!-------------------------------------------------------------------------------
!  Data for PHASE number:   1  ==> Current R_Bragg for Pattern#  1:   0.0000
!-------------------------------------------------------------------------------
 PbSO4                       VARY xyz b          BKG blue
!
!Nat Dis Ang Pr1 Pr2 Pr3 Jbt Irf Isy Str Furth       ATZ    Nvk Npr More
   5   0   0 0.0 0.0 1.0   0   0   0   0   0       1213.030   0   7   1
!
!Jvi Jdi Hel Sol Mom Ter  Brind   RMua    RMub    RMuc   Jtyp  Nsp_Ref Ph_Shift N_Domains
   0   3   0   0   0   0  1.0000  0.0000  0.0000  0.0000    1      0      0      0
!
! Max_dst(dist) (angles)  Bond-Valence Calc.
      3.5000      0.0000        BVS
!  N_cations   N_anions     Tolerance(%) / Name or cations/ and Anions
       2           1               20.00
PB+2 S+6 
O-2 
!
!
P n m a                  <--Space group symbol
!Atom   Typ       X        Y        Z     Biso       Occ     In Fin N_t Spc /Codes
Pb     PB      0.18754  0.25000  0.16707  1.39453   0.50000   0   0   0    1  #color cyan
                171.00     0.00   181.00    41.00      0.00
S      S       0.06539  0.25000  0.68414  0.37766   0.50000   0   0   0    2  #radius 0.5  color green
                191.00     0.00   201.00    51.00      0.00
O1     O       0.90823  0.25000  0.59539  2.04014   0.50000   0   0   0    3  #conn S O 0 2.2
                211.00     0.00   221.00    61.00      0.00
O2     O       0.19380  0.25000  0.54354  1.51662   0.50000   0   0   0    3  
                231.00     0.00   241.00    71.00      0.00
O3     O       0.08116  0.02720  0.80856  1.35764   1.00000   0   0   0    3  
                251.00   161.00    31.00    21.00      0.00
!-------> Profile Parameters for Pattern #   1  ----> Phase #   1
!  Scale          Shape1      Bov      Str1      Str2      Str3   Strain-Model
  1.467781       0.00000   0.00000   0.00000   0.00000   0.00000       0
      11.00000     0.000     0.000     0.000     0.000     0.000
!       U            V            W             X            Y         GauSiz      LorSiz    Size-Model
     0.140090    -0.415422     0.390087     0.000000     0.084535     0.000000     0.000000       0
       121.00       131.00       141.00         0.00       151.00         0.00         0.00
!     a          b         c        alpha      beta       gamma      #Cell Info
   8.478440   5.396774   6.958105  90.000000  90.000000  90.000000   #box -0.25 1.25 -0.15 1.15 -0.15 1.15
   91.00000  101.00000  111.00000    0.00000    0.00000    0.00000
!  Pref1    Pref2      Asy1     Asy2     Asy3     Asy4      S_L      D_L
  0.00000  0.00000  0.00000  0.00000  0.00000  0.00000  0.02800  0.00000
     0.00     0.00     0.00     0.00     0.00     0.00   341.00     0.00
!  2Th1/TOF1    2Th2/TOF2  Pattern to plot
      10.000     155.450       1
