Repository: easyscience/deps-pycrysfml

# CrysFML for Python

`crysfml` provides Python access to the CrysFML2008 crystallographic Fortran
library.

CrysFML2008 is a crystallographic Fortran 2008 library. This package makes
selected CrysFML functionality available from Python and provides pre-built
binary wheels for common platforms.

Upstream CrysFML2008: [code.ill.fr/scientific-software/CrysFML2008](https://code.ill.fr/scientific-software/CrysFML2008)

This first public beta releases are mainly intended to establish packaging,
binary wheel distribution, and early use from Python. Expect API and packaging
details to continue changing between beta releases.

File: tests/functional_tests/pyCFML/cfml_py_utilities/powder_pattern_from_dict/desired/pbso4_cw/pbso4.sum


        **********************************************************
        ** PROGRAM FullProf.2k (Version 7.95 - Jan2023-ILL JRC) **
        **********************************************************
                       M U L T I -- P A T T E R N                 
            Rietveld, Profile Matching & Integrated Intensity     
                 Refinement of X-ray and/or Neutron Data


    Date: 14/12/2024  Time: 09:54:04.215                              

 => PCR file code: pbso4
 => DAT file code: pbso4.dat            -> Relative contribution: 1.0000                                                            
 => Title: PbSO4 D1A(ILL),Rietveld Round Robin, R.J. Hill,JApC 25,589(1992)

 ==> CONDITIONS OF THIS RUN FOR PATTERN No.:  1

 => Global Refinement of neutron powder data                                                                                        
 => The    7th default profile function was selected

 => Data in D1A,D2B format as prepared by D1A(D2B)SUM for pattern:  1
 => Analysis of refinement at the end
 => Wavelengths:  1.91200 1.91200
 => Cos(Monochromator angle)=   0.0000
 => Absorption correction (AC), muR-eff =   0.0000  0.0000
 => Base of peaks: 2.0*HW*    6.00
 ==> Angular range, step and number of points:
     2Thmin:      10.000000  2Thmax:     155.449997  Step:       0.050000  No. of points:   2910
 =>-------> Pattern#  1
 => Crystal Structure Refinement for phase: 1
 => The density (volumic mass) of phase 1 is:    6.327 g/cm3
 => Scor: 2.8542

 ==> RESULTS OF REFINEMENT:


 => No. of fitted parameters:   34


------------------------------------------------------------------------------
 => Phase No.  1  PbSO4                       VARY xyz b P n m a             
------------------------------------------------------------------------------

 =>  No. of reflections for pattern#:   1:   211  


 ==> ATOM PARAMETERS:

  Name      x     sx       y     sy       z      sz      B   sB   occ. socc.  Mult
 Pb      0.18754(  10)  0.25000(   0)  0.16707(  16)  1.395( 41)  0.500(  0)    4
 S       0.06539(  32)  0.25000(   0)  0.68414(  43)  0.378( 54)  0.500(  0)    4
 O1      0.90823(  21)  0.25000(   0)  0.59539(  23)  2.040( 47)  0.500(  0)    4
 O2      0.19380(  21)  0.25000(   0)  0.54354(  26)  1.517( 45)  0.500(  0)    4
 O3      0.08116(  12)  0.02720(  17)  0.80856(  16)  1.358( 43)  1.000(  0)    8

 ==> PROFILE PARAMETERS FOR PATTERN#  1

 => Cell parameters      :
                              8.47844   0.00005
                              5.39677   0.00003
                              6.95811   0.00005
                             90.00000   0.00000
                             90.00000   0.00000
                             90.00000   0.00000
 
 => overall scale factor :      1.467780590     0.008823204
 => Eta(p-v) or m(p-vii) :    0.00000   0.00000
 => Overall tem. factor  :    0.00000   0.00000
 => Halfwidth parameters :    0.14009   0.00327
                             -0.41542   0.00731
                              0.39009   0.00451
 => Preferred orientation:    0.00000   0.00000
                              0.00000   0.00000
 => Asymmetry parameters :    0.00000   0.00000
                              0.00000   0.00000
                              0.00000   0.00000
                              0.00000   0.00000
 => X and y parameters   :    0.00000   0.00000
                              0.08453   0.00230
 => Strain parameters    :    0.00000   0.00000
                              0.00000   0.00000
                              0.00000   0.00000
 => Size parameters (G,L):    0.00000   0.00000
                              0.00000   0.00000

 => Add. shape parameters: 
                              0.02800   0.00007
                              0.00000   0.00000



 ==> GLOBAL PARAMETERS FOR PATTERN#  1


 => Zero-point:    -0.1368    0.0010
 => Background Parameters (linear interpolation)  ==>
                                 210.083        4.10840    
                                 196.595        2.96701    
                                 196.571        1.90289    
                                 189.999        1.32532    
                                 211.980        1.23873    
                                 203.944       0.686103    
                                 251.524        1.26310    
                                 226.839        1.96953    
 => Cos(2theta)-shift parameter :   0.0000  0.0000
 => Sin(2theta)-shift parameter :   0.0000  0.0000

 ==> RELIABILITY FACTORS WITH ALL NON-EXCLUDED POINTS FOR PATTERN:  1

  => Cycle:  1 => MaxCycle:500
 => N-P+C:  2875
 =>  R-factors (not corrected for background) for Pattern:  1
 => Rp:  3.42     Rwp:  4.19     Rexp:    1.94 Chi2:  4.66      L.S. refinement
 => Conventional Rietveld R-factors for Pattern:  1
 => Rp:  8.22     Rwp:  7.88     Rexp:    3.65 Chi2:  4.66    
 => Deviance:  0.225E+04     Dev*  :  0.7835    
 => DW-Stat.:    0.3126     DW-exp:     1.9084
 => N-sigma of the GoF:      138.681

 ==> RELIABILITY FACTORS FOR POINTS WITH BRAGG CONTRIBUTIONS FOR PATTERN:  1

 => N-P+C:  2742
 =>  R-factors (not corrected for background) for Pattern:  1
 => Rp:  3.41     Rwp:  4.18     Rexp:    1.90 Chi2:  4.85      L.S. refinement
 => Conventional Rietveld R-factors for Pattern:  1
 => Rp:  7.99     Rwp:  7.85     Rexp:    3.56 Chi2:  4.85    
 => Deviance:  0.219E+04     Dev*  :  0.7985    
 => DW-Stat.:    0.3148     DW-exp:     1.9068
 => N-sigma of the GoF:      142.554

 => Global user-weigthed Chi2 (Bragg contrib.):   4.88    

     -----------------------------------------------------
     BRAGG R-Factors and weight fractions for Pattern #  1
     -----------------------------------------------------

 => Phase:  1      PbSO4                       VARY xyz b          BKG blue
 => Bragg R-factor:   3.82       Vol:  318.377( 0.003)  Fract(%):  100.00( 0.85)
 => Rf-factor=  2.52             ATZ:        1213.030   Brindley:  1.0000


       ----------------------------------------------------
       -    ANALYSIS OF THE REFINEMENT FOR PATTERN #  1   -
       ----------------------------------------------------


 => GLOBAL INDICATORS:

    The first and last reflections appears at:
    2theta(degrees)/T.O.F(microsecs)/Energy(KeV) =>         20.476       155.335
    s (angstroms-1) =>     0.1859    1.0219
    D (angstroms  ) =>     5.3787    0.9786
    sin(theta/lamb) =>     0.0930    0.5109
    Q (angstroms-1) =>     2.3363   12.8414

    The average FWHM is:   0.4984  Fwhm(av)/step =   9.9682

 => Sum(Yiobs-Yical):    -1010.56    1465.67    1025.10     731.08 <- Four regions
            Total ->      2211.29

  Expected Rp (background uncorrected):     1.76 Observed->     3.42
  Expected cRp(background   corrected):     4.23 Observed->     8.22
  -> Ratio Rp/Exp=cRp/cExp:     1.94
  Weighted Average Bragg R-factor:     3.82
  Weighted Average      RF-factor:     2.52
  Reduced Chi-square :     4.85

 => Total number of "independent" reflections:    199
    Effective number (account for resolution) of reflections: 
                      at level p=1.00  : 105.1
                      at level p=0.50  : 136.5
                      at level p=0.25  : 160.5

    A reflection contributes as x/(x+nearest), where "x"  
    is the fraction of the total area of the current phase and 
   "nearest" is the number of adjacent reflections verifying the formula:

    Postn-p*FWHM <= Postn(adjacent) <= Postn+p*FWHM 

   "nearest" is weighted by the corresponding "x(s)" 

 =>             Number of global  refined parameters:      9
                Number of profile refined parameters:      9
    Number of intensity-affecting refined parameters:     16
      (Preferred orientation belongs to this class)   

 => (Effective Number of reflections)/(Number of intensity parameters)= refni
      Ratio ( Optimistic view,p=0.25):   10.0
      Ratio (Pessimistic view,p=1.00):    6.6
      Ratio (   Eclectic view,p=0.50):    8.5

 => PHASE DEPENDENT INDICATORS:

 => Positions and FWHM of the sharpest reflection

     Phase  2Theta/TOF  FWHM     Q       DQ      Delta   Dd/d(%)

       1     108.51   0.3721   5.3343  0.01247  0.00872  0.234

   Q ,DQ(FWHM in Q-space) and Delta are given in 1/angstroms
 Delta is the expected step between consecutive reflections at Q

 Phase    %Cont  Nintdp  Nprofp   Nref      Enref(Effective)
                                         R:p=1  R:p=1/2  R:p=1/4
     1  100.00      16       9     199  105.09  136.52  160.50
                                          6.57    8.53   10.03
  Where:
  %Cont: percentage of the total integrated intensity (100x)
 Nintdp: Number of intensity-affecting refined parameters
 Nprofp: Number of profile refined parameters
   Nref: Number "independent" contributing reflections
  Enref: Effective Number of reflections for each p-value
R:p=1/n: Ratio Enref(Effective)/Nintdp <- "Solvability Index" 


 => ANALYSIS OF STANDARD DEVIATIONS

    Phase:  1 Degrees of freedom for p=1, 1/2, 1/4:            89.09          120.52          144.50
              Chi2 based on integrated intensities:           104.20           77.03           64.24
              Calculated with Scott'S FORMULA     :   119.31   88.46   73.94

 => Standard deviations concern the PRECISION of parameters and
    represent ACCURACY only if there is no systematic errors
    A better estimate of the accuracy of structural parameters
    is obtained multiplying sigmas by the parameter SCOR
 -> SCOR =   2.8542 { Berar'S FORMULA}
 -> SCOR =   3.1572 {Pawley'S FORMULA}
 -> Application of modified Scott'S FORMULA
    SCOR(p=1,1/2,1/4) =             4.64            3.99            3.64
    SCOR(expected Si) =       4.9598      4.2707      3.9046
   Warning! Do not take into account Scott'S SCOR
            These indicators are under test....

 => ANALYSIS OF CORRELATED PARAMETERS 

  -> The number of correlated parameters is :   0

 => Your refinement seems to be rather good!

 
              CPU Time:     0.203 seconds
                            0.003 minutes

 => Run finished at:     Date: 14/12/2024  Time: 09:54:04.424
